Repository: pypi-data/pypi-mirror-274

# PyPI code 274

This repository is part of a project to make all code in PyPI as accessible as possible. For more information 
on the project and to find out how to utilise this data, see the website: https://py-code.org/

This repo contains 46896 packages uploaded to PyPI between 
2024-05-17 15:42 and 2024-05-22 22:26.

The repo is 90% (42372/46896) complete.

Package contents can be found [in the code branch](https://github.com/pypi-data/pypi-mirror-274/tree/code/packages).

A browsable package list for all repositories [all packages here](https://py-code.org/repositories/pypi-mirror-274).

# me-toolbox

**me-toolbox** is a Python library meant to simplify the tedious<br>
calculations of mechanical design and help speed up the design process.<br>
This library contains fatigue, gears, springs and fasteners analysis tools.<br>
I made this library for my own personal use<br>
**Use at your own discretion.**

## Usage

```python
import me_toolbox.springs as springs 
import me_toolbox.gears as gears
import me_toolbox.fatigue as fatigue
import me_toolbox.fatigue as fatigue
import me_toolbox.fasteners as fasteners

compression_spring = springs.HelicalCompressionSpring(...)
extension_spring = springs.ExtensionSpring(...)
torsion_spring = springs.HelicalTorsionSpring(...)

gear = gears.SpurGear(...)
transmission = gears.Transmission(...)

se = fatigue.EnduranceLimit(...)
fatigue_analysis = fatigue.FatigueAnalysis(se, ...)

bolt = fasteners.Bolt(...)
fastener = fasteners.ThreadedFastener(bolt, ...)
pattern = fasteners.BoltPattern(fasteners, ...)
```

For more detailed examples:
https://github.com/OmriStein/me-toolbox/tree/master/examples

File: packages/me-toolbox/me_toolbox-0.0.17.tar.gz/me_toolbox-0.0.17/me_toolbox/springs/tables/ultimate _tensile_strength.csv
type,astm,m,min_d_in,max_d_in,A_in,min_d_mm,max_d_mm,A_mm,relative_cost
music wire,A228,0.145,0.004,0.256,201,0.1,6.5,2211,2.6
oq&t wire,A229,0.187,0.02,0.5,147,0.5,12.7,1855,1.3
hard-drawn wire,A227,0.19,0.028,0.5,140,0.7,12.7,1783,1
chrome-vanadium wire,A232,0.168,0.032,0.437,169,0.8,11.1,2005,3.1
chrome-silicon wire,A401,0.108,0.063,0.375,202,1.6,9.5,1974,4
302 stainless wire,A313,0.146,0.013,0.1,169,0.3,2.5,1867,7.6
302 stainless wire,A313,0.263,0.1,0.2,128,2.5,5,2065,7.6
302 stainless wire,A313,0.478,0.2,0.4,90,5,10,2911,7.6
phosphore-bronze wire,B159,0,0.004,0.022,145,0.1,0.6,1000,8
phosphore-bronze wire,B159,0.028,0.044,0.075,121,0.6,2,913,8
phosphore-bronze wire,B159,0.064,0.075,0.3,110,2,7.5,932,8
